Repository: alvah-lab/fem-coil-spring-explore-1

# FastHenry2 Local FEM Inductance Simulation Environment

## Overview

This project establishes a complete local electromagnetic field (FEM) simulation environment for calculating inductance of arbitrary 3D conductor structures using **FastHenry2** - MIT's golden-standard inductance solver based on the Method of Moments (MoM/PEEC).

### Key Features

- ✓ FastHenry2 compiled and working on 64-bit Linux
- ✓ Python workflow for parametric coil generation
- ✓ Automated FastHenry execution and result extraction
- ✓ Support for single and multi-port inductance/mutual inductance calculations
- ✓ Frequency-sweep impedance analysis (DC to GHz)
- ✓ Analytical validation against Wheeler formula and classical formulas

### Extract Results Programmatically

```python
from tools.run_fh import FastHenryRunner

runner = FastHenryRunner()
freq, Z = runner.load_zc_matrix('Zc.mat')
results = runner.extract_inductance(freq, Z)

print(results['inductance_uh'])      # L values (µH) at each frequency
print(results['coupling_factor'])    # k (for multi-port)
print(results['frequencies_hz'])     # Frequency array
```

## Test Results

## Files Modified

- `FastHenry2/src/fasthenry/resusage.h` — Added `static` to `timestuff` struct
- `FastHenry2/src/fasthenry/Precond.c` — Added `static` to `fp` variable

All other files are original or newly created for this project.

# Spring Coil VNA Sensor - Double-Parameter Identification

**Status**: M0 Framework Complete - M1-M2 In Progress

## Project Goal

Prove and quantify the feasibility of recovering **two independent mechanical parameters** (compression strain ε and bending curvature κ) from a single spring coil's broadband VNA frequency spectrum.

### Parameters
- **ε**: Uniform axial compression [0, 0.2]
- **κ**: Constant curvature [0, 20 m⁻¹]
- **η = (aκ)²**: Non-dimensional bending metric (handles symmetry)

## Project Structure

```
spring-vna-sensor/
├── configs/              Configuration (YAML)
│   └── default.yaml     Default parameters
├── src/spring_sensor/   Python package
│   ├── geometry/        Centerline & helix generation
│   ├── circuits/        S11, impedance models
│   ├── analysis/        Jacobian, SVD, inversion
│   └── solver/          Solver backends (Palace, openEMS)
├── scripts/             Standalone scripts
│   ├── m0_synthetic_validation.py    M0: Framework validation
│   ├── m1_geometry_generation.py     M1: Geometry parametrization
│   └── m2_palace_backend.py          M2: Palace FEM solver
├── data/                Data storage
│   ├── raw/             Raw solver output
│   ├── processed/       Extracted features
│   └── synthetic/       Synthetic observations
├── reports/             Analysis reports & figures
└── tests/               Unit tests
```

## Quick Start

### 2. Run M0 validation

```bash
python3 scripts/m0_synthetic_validation.py
```

Expected output: M0 framework validation with synthetic data
- ✓ Full-rank Jacobian (100% coverage)
- ✓ Blind inversion accuracy
- ✓ Noise robustness (60 dB SNR)

### 3. View M0 report

```bash
cat reports/m0_validation_report.json
```

## Milestone Status

### ✓ M0: Synthetic Framework (COMPLETE)

**Deliverables:**
- [x] Project skeleton with configuration system
- [x] Complex S11 frequency spectrum data model
- [x] Synthetic observation generator
- [x] Sensitivity matrix (Jacobian) computation
- [x] SVD identifiability analysis
- [x] Global uniqueness checker
- [x] Blind inversion with surrogate model
- [x] Noise robustness testing

**Results:**
- Full-rank Jacobian verified over 5×5 state grid
- Condition numbers: 6-36 (well-conditioned)
- Blind inversion RMSE < 1% of range
- 60 dB SNR: noise-robust estimation

**Key Finding:**
Two-parameter simultaneous identification is feasible in principle. The observation function has sufficient sensitivity in two independent directions.

---

### 🔄 M1: Parametric Geometry (IN PROGRESS)

**Next:**
- [x] Constant-curvature centerline (stable for κ → 0)
- [x] Helical wire sweeping
- [x] Geometry validity checking
- [ ] 2D state grid visualization
- [ ] Gmsh parametric model generation
- [ ] Mesh quality assessment

---

### 🔄 M2: Solver Integration (PLANNED)

**Targets:**
- Palace: Electrostatic C extraction
- Palace: Magnetostatic L extraction
- Palace: Eigenfrequency (SRF)
- Palace: Driven S-parameter sweep
- openEMS: FDTD verification (2-3 states)

**Expected Timeline:** After geometry validation

---

### 🔄 M3: State Sweep & Analysis (PLANNED)

**Targets:**
- 11×11 (ε, κ) state grid
- Full frequency sweep DC-1GHz
- Sensitivity heatmaps
- Global uniqueness verification

---

## Key Design Decisions

1. **Start with solver-independent framework**: Validated with synthetic data before integrating FEM.
2. **Use η = (aκ)²** for bending: Handles κ=0 singularity and enforces physical symmetry.
3.

File: spring-vna-sensor/docs/柔性层材料选型_BISCO.md
# 柔性层材料选型（BISCO 硅胶泡棉，对照 Rogers 选材指南）

对象：验证板铜环与 PCB 之间的**单层**硅胶泡棉。数据取自 Rogers《BISCO 工业应用选材指南》（0224 版）典型值，25% 压缩反弹应力（CFD, ASTM D1056）。

---

## 1. 我们的需求 → 泡棉指标

| 需求 | 指标 | 说明 |
|---|---|---|
| 静息间距 2.5mm（环质心→L1 线圈） | 泡棉厚 **2.38mm (3/32")** | 2.38 + 环半厚 0.1 + 阻焊/铜 ~0.05 ≈ 2.53 |
| 标称工作点 1.75mm（预压装配方案） | 泡棉厚 **1.59mm (1/16")** | 1.59 + 0.15 ≈ 1.74，与 `pcb_verdict.py` 的 GAP=1.75 吻合 |
| 位姿→力 的"弹簧"线性、低迟滞 | 压缩形变 <5%，CFD 曲线膝点以内工作 | 力精度完全由泡棉决定（EM 只测位姿） |
| 面内 u,v 可测 | 泡棉承受剪切、不打滑 | 双面丙烯酸背胶，铜环/PCB 两侧都粘 |
| 8MHz 涡流不受影响 | 介电 1.4~1.5、体积电阻 1e14 Ω·cm | 所有硅胶泡棉都满足；**禁用** EC-2130 等导电/屏蔽特种料 |
| 温度 | −55~200°C | 全系满足 |

**两条修订**（取代交接 README §3 的"闭孔, 邵氏00 20~40, 1.5~1.8mm"）：
1. **开孔优于闭孔**。闭孔泡棉靠封闭气体承力，模量随温度/气压变化、迟滞更大，且最软的闭孔料 RS-870 也有 34kPa；开孔料 BF/HT-800 系列更软、压缩形变 1.6~2.6%。我们不需要密封，选**开孔**。
2. **邵氏 00 不是泡棉的规格量**，BISCO 用 CFD@25% 表征；下面按 CFD 选。

---

## 2. 候选料对比（单元承力面积按六边形胞 23.4mm² 折算）

| 牌号 | 类型 | CFD@25% 典型 (规范) kPa | 每单元 25% 压缩力 | 厚度范围 mm | 压缩形变 | 颜色 | 定位 |
|---|---|---|---|---|---|---|---|
| BF-2000 | 开孔·极软 | 10 (0~17) | 0.23 N | 3.18~12.7 | 6.9 (<12) | 黑 | **太厚，无 2.38** ✗ |
| **BF-1000** | 开孔·超软 | 16.5 (7~35) | **0.39 N** | 1.59~25.4 | 1.7 (<5) | 白/灰/黑 | 高灵敏（轻触）版 |
| **HT-870** | 开孔·软 | 26 (7~48) | **0.61 N** | 1.59~12.7 | 1.6 (<5) | 红/黑 | **推荐默认** |
| **HT-800** | 开孔·中硬 | 67 (41~97) | **1.57 N** | 0.79~12.7 | 2.4 (<5) | 黑/灰/红 | 大力程/耐用版 |
| HT-820 | 开孔·硬 | 106 (82~138) | 2.5 N | 0.79~12.7 | 2.6 (<5) | 灰 | 偏硬，备选 |
| RS-870 | 闭孔·软 | 34 (13.8~48) | 0.8 N | 2.4~12.7 | 3.5 (<5) | 灰 | 若必须闭孔取此 |
| RS-7xx | 闭孔·工业 | 35~138 | — | — | **<15~20** | — | 形变大，不用 ✗ |
| MF1-xx | 块状 | 4.85~8.25 | — | ≥6.35 | — | 白 | 最薄 6.35mm ✗ |

规范值范围很宽（HT-870 7~48kPa 即 ±3×），**单批次内一致，批间可差数倍** → 力标定必须逐板做，不能靠数据表。

---

## 3. 行程与线性区

指南给出 2.4mm 厚 BF-1000 / HT-800 / HT-840 的 CFD 曲线到 75% 应变（0.35 N/mm² 封顶）：约 **50% 以内近似线性，55%~75% 进入致密化陡升区**。

| 间距 (环→L1) | 泡棉应变 (2.38 静息) | 区域 |
|---|---|---|
| 2.5mm | 0 | 静息 |
| 1.9mm | 25% | CFD 标定点 |
| 1.35mm | ~45% | **建议工作满量程** |
| 1.0mm | 60% | 致密化区，仅作过载止点 |

结论：原"2.5→1.0mm 全程"改为**工作行程 2.5→1.35mm（0~45% 应变）**，1.0mm 靠机械限位作过载保护。若一定要用满 1.0mm，需按实测非线性曲线标定。

---

## 4. 推荐

- **默认：HT-870，2.38mm (3/32")，双面丙烯酸背胶**。每单元 25% 压缩 ≈0.6N，全阵 19 单元均压 ≈12N；压缩形变 1.6%，红/黑色。
- **同时买 BF-1000 与 HT-800 各一张同厚**：验证板换泡棉零成本（撕下重贴），一次拿到 3 档力程（0.4 / 0.6 / 1.6 N/单元）的对比数据，也顺带测"泡棉刚度不影响位姿分辨率、只影响力标定"这条论断。
- 预压装配方案（1.75mm 标称）用 1.59mm (1/16")，牌号同上。
- 泡棉的 CFD 曲线**用验证板自己在位标定**：EM 位姿是绝对量，加已知砝码即可得每板的力-位移曲线，比数据表可靠。

## 5. 采购要点

- 标准厚度按英制：1/16"=1.59、3/32"=2.38、1/8"=3.18mm；卷材，可要求单/双面 PSA（丙烯酸）。
- 最小分切宽 6.35mm，无影响；验证板一张 ~30×30mm 足够，可从样品卡/代理小样获取。
- 罗杰斯苏州/上海/深圳有办事处（指南末页），可直接索样。

---

## 6. 国产替代：ZY9090-HS 发泡硅胶（对照 2025 TDS）

| 项 | ZY9090-HS (1~3mm) | HT-870 | HT-800 | 评价 |
|---|---|---|---|---|
| CFD@25% | **35±10 kPa** | 26 (7~48) | 67 (41~97) | 介于二者之间、偏 HT-870；规格公差 ±10 反而比 BISCO 的 7~48 收得紧 |
| 每单元 25% 压缩力 | **0.82 N** (0.58~1.05) | 0.61 | 1.57 | 力程略大于 HT-870 |
| 密度 | 270 kg/m³ | 240 | 352 | 同级 |
| 压缩永久变形 | ≤5% (100°C/50%/22h) | 1.6 (<5) | 2.4 (<5) | 规格同级，TDS 无典型值 |
| 曲线膝点 | ~50%（45%≈80kPa，60%≈180kPa） | 同 | 同 | 工作行程结论不变：0~45% |
| 厚度 | **0.8~18mm 任意定制**，1~3mm 公差 ±0.3 | 英制标准厚 | 英制标准厚 | 可直接订 2.4mm；±0.3 与 BISCO 同量级，静息位姿反正在位标定 |
| 体积电阻率 | ≥1e15 Ω·cm | 1e14 | 1e14 | 非导电，涡流测量无影响 |
| 吸水率 | ≤5% | 0.5 <10 | 0.5 <5 | 同级 |
| 颜色 | 灰/黑/白 | 红/黑 | 黑/灰/红 | — |
| 未给出 | **孔结构（开/闭）、迟滞/回弹、背胶选项** | 开孔 | 开孔 | 下单前问清 |

**结论：可以替代 HT-870**，力程落在 HT-870 与 HT-800 之间（≈0.8N/单元@25%），其余指标同级，且能直接定制 2.4mm 厚。

下单/验收三件事：
1. 向供应商确认孔结构（要开孔或混合孔，非纯闭孔）与是否可带双面丙烯酸 PSA。
2. 订 **2.4mm**（静息间距 ≈2.55mm）；同批留 1.6mm 备预压装配方案。
3. 上板前用 VNA 测一只螺旋线圈贴/不贴泡棉的 L 与 Q（阻燃填料是否含磁性/导电成分），差异应 <0.1%；随后加砝码在位标 CFD 曲线，不用 TDS 值。

---

## 7. 首轮测试实际用料：BF-1000, 2.38mm（手头现货，2026-09-07 定）

| 项 | BF-1000 @2.38mm | 含义 |
|---|---|---|
| CFD@25% | 16.5 kPa (规范 7~35) | 三档中最软 |
| 每单元压缩力 | 25%: **0.39 N**；45%: ~0.9 N | 全阵 19 单元均压 25% ≈ 7 N，桌面砝码即可标定 |
| 静息间距 | 2.38 + 0.15 ≈ **2.53 mm** | 与仿真静息 2.5mm 一致 |
| 工作行程 | 2.5 → 1.35 mm（0~45%） | 指南 2.4mm 曲线：BF-1000 膝点最晚（~55%），线性区最宽 |
| 压缩形变 / 伸长率 | 1.7% (<5) / 86% | 迟滞与剪切承受力好，利于面内 u,v 测试 |
| 铜环自重下沉 | 22mg 环 → ~17Pa → 应变 0.1% ≈ **2.4µm** | 约 3× 位姿分辨率：板正放/倒放读数应可分辨，可当零成本 sanity check |

无需改仿真：泡棉刚度只进力标定，不进位姿反演。HT-870 / ZY9090-HS 保留为后续换测档位。

---

## 8. 供应商 ZY9090 全系（2025 TDS 存档于 `docs/材料TDS/`）

同一体系五档硬度，除硬度/密度外其余指标一致：压缩永久变形 ≤5% (100°C/50%/22h)、吸水 ≤5%、体积电阻率 ≥1e15、V-0、−60~250°C、1~3mm 厚度公差 ±0.3、最大幅宽 1050mm。TDS 均**未标注孔结构与背胶**。1~3mm 档数据：

| 牌号 | 定位 | CFD@25% kPa | 密度 g/cm³ | 每单元 25% 压缩力 | 拉伸 MPa / 伸长 % | 最小厚 | 颜色 | 对应 BISCO |
|---|---|---|---|---|---|---|---|---|
| **ZY9090-S** | 低应力 | **20±10** | 0.25 | **0.47 N** | ≥0.1 / ≥70 | 0.8 | 灰/黑/白 | BF-1000 (16.5) ~ HT-870 (26) |
| ZY9090-HS | 中低 | 35±10 | 0.27 | 0.82 N | ≥0.2 / ≥80 | 0.8 | 灰/黑/白 | HT-870 ~ HT-800 |
| ZY9090-H | 中 | 70±20 | 0.40 | 1.64 N | ≥0.35 / ≥90 | 0.6 | 红/灰/黑 | HT-800 (67) |
| ZY9090-F | 中 | 100±30 | 0.45 | 2.34 N | ≥0.35 / ≥100 | 0.8 | 灰/黑/红 | HT-820 (106) |
| ZY9090-R | 中高 | 160±30 | 0.52 | 3.74 N | ≥0.5 / ≥190 | 0.8 | 红/灰/黑 | HT-840 (142) |

曲线膝点全系约 50~55%，S 档最晚（~60%）；工作行程 0~45% 的结论对全系成立。

**备用排序**（按与 BF-1000 首轮测试的衔接）：
1. **ZY9090-S** —— BF-1000 的国产直接替代（20 vs 16.5kPa，同为最软档），量产换料首选。
2. ZY9090-HS —— 力程 ×2 档。
3. ZY9090-H —— 力程 ×4 档（≈HT-800），耐用/大力程版。
4. F / R —— 力程 ×6 / ×9，单元 25% 压缩即 2.3~3.7N，仅当应用要求大载荷（如脚踏/夹持）时用；对 0.7µm 位姿分辨率无影响，只是把力量程换掉。
